Repository: maganetamandja/FINIX

File: raiz/atom/elementdatavalues.csv
Name,Symbol,Atomic_Number,Atomic_Weight,Density,Melting_Point,Boiling_Point,Phase,Absolute_Melting_Point,Absolute_Boiling_Point,Critical_Pressure,Critical_Temperature,Heat_of_Fusion,Heat_of_Vaporization,Heat_of_Combustion,Specific_Heat,Adiabatic_Index,Neel_Point,Thermal_Conductivity,Thermal_Expansion,Density_Liquid,Molar_Volume,Brinell_Hardness,Mohs_Hardness,Vickers_Hardness,Bulk_Modulus,Shear_Modulus,Young_Modulus,Poisson_Ratio,Refractive_Index,Speed_of_Sound,Valence,Electronegativity,ElectronAffinity,Autoignition_Point,Flashpoint,DOT_Hazard_Class,DOT_Numbers,EU_Number,NFPA_Fire_Rating,NFPA_Health_Rating,NFPA_Reactivity_Rating,RTECS_Number,Alternate_Names,Block,Group,Period,Electron_Configuration,Color,Gas_phase,CAS_Number,CID_Number,Gmelin_Number,NSC_Number,Electrical_Type,Electrical_Conductivity,Resistivity,Superconducting_Point,Magnetic_Type,Curie_Point,Mass_Magnetic_Susceptibility,Molar_Magnetic_Susceptibility,Volume_Magnetic_Susceptibility,Percent_in_Universe,Percent_in_Sun,Percent_in_Meteorites,Percent_in_Earths_Crust,Percent_in_Oceans,Percent_in_Humans,Atomic_Radius,Covalent_Radius,Van_der_Waals_Radius,Space_Group_Name,Space_Group_Number,HalfLife,Lifetime,Decay_Mode,Quantum_Numbers,Neutron_Cross_Section,Neutron_Mass_Absorption,Graph.Period,Graph.Group
Hydrogen,H,1,1.00794,0.0899,14.01,20.28,Gas,14.01,20.28,1293000,32.97,0.558,0.452,,14300,1/?,,0.1805,,,0.01121,,,,,,,,1.000132,1270,1,2.2,72.8,808.65,255.15,2.1,1966,EU215-605-7,4,3,0,RTECSMW8900000,,s,1,1,1s1,Colorless,Diatomic,CAS1333-74-0,CID783,Gmelin3,,,,,,Diamagnetic,,-0.000000,-0.00000,-0.000000,75,75,2.4,0.15,11,10,0.00000,0.00000,0.00000,P63/mmc,194,Inf,Inf,,2S1/2,0.332,0.011,1,1
Actinium,Ac,89,227,10070,1323.15,3473.15,Solid,1323,3473,,,14,400,,710,,,12,,,0.000023000,,,,,,,,,,3,1.1,,,,,,,,,,RTECSVW0400000,,f,,7,[Ne]3s23p2,Silver,,CAS7440-34-8,,,,,,,,,,,,,,0,,,,0,,,,Fm_3m,225,687146210,991336894,BetaDecay,2D3/2,810,0.079,9.5,3
Aluminum,Al,13,26.981538,2700,933.47,2792.15,Solid,933.47,2792,16000000.00000,,10.7,293,,757,,,235,0.000023,2375,0.000010,245000000.000000,2750000,167000000.000000,76000000000.00000,26000000000.00000,70000000000,0.35,,5100,3,1.61,42.5,673.15,918.15,4.3,1396,EU231-072-3,1,0,1,RTECSTS6460000,Aluminium,p,13,3,[Ar]4s1,Silver,,CAS7429-90-5,CID5359268,Gmelin16248,,Conductor,38000000.00000,0.00000,1.175,Paramagnetic,,0.00000,0.00000,0.000021,0.005,0.006,0.91,8.1,0,0.00009000000000000001,0.000000,0.000000,,Fm_3m,225,Inf,Inf,,2P1/2,0.233,0.03,3,13
Americium,Am,95,243,,1449.15,2284.15,Solid,1449,2284,,,,,,489,,,10,,,,,,,,,,,,,4,1.3,,,,,,,,,,RTECSYW1355000,,f,,7,[Ar]3d34s2,Silver,,CAS7440-35-9,,,,,,,0.6,,,0.000000,0.0000000,,,0,0,0,0,0,,,,P63/mmc,194,233017520000,335901000000.000000000,AlphaEmission,8S7/2,74,,9.5,9
Antimony,Sb,51,121.76,6697,903.78,1860.15,Solid,903.78,1860,,,19.7,68,,137,,,24,0.00001,6530,0.00001800,294000000.000000,3000000,,42000000000.00000,20000000000,55000000000.00000,,,3420,5,2.05,103.2,,,,,,,,,RTECSVI0780000,Stibium,p,15,5,[Xe]4f145d56s2,Silver,,CAS7440-36-0,,,,Conductor,2500000,0,,Diamagnetic,,-0.000000,-0.0000000,-0.00007,0,0,0.00001,0.00002000000000000000,0,,0.000000,0.000000,,R_3m,166,Inf,Inf,,4S3/2,5.4,0.0016,5,15
Argon,Ar,18,39.948,1.784,83.85,87.35,Gas,83.8,87.3,,150.87,1.18,6.5,,,1/?,,0.01772,,,0.022392,,,,,,,,1.000281,319,0,,0,,,2.2,1951,EU231-147-0,,,,,,p,18,3,[Xe]4f145d106s26p5,Colorless,Monoatomic,CAS7440-37-1,CID23968,Gmelin821,,,,,,Diamagnetic,,-0,-0.00000,-0.000000,0.02,0.007,,0.00015,0.00005,,0.00000,0.00000,0.000000,Fm_3m,225,Inf,Inf,,1,0.65,0.00059999999999999995,3,18
Arsenic,As,33,74.9216,5727,1090.15,887.15,Solid,1090,887,,,27.7,32.4,,233,,,50,,5220,0.00001300,1440000000.000000,3500000,,22000000000.00000,,8000000000,,1.001552,,5,2.18,78,,,6.1,1558,EU231-148-6,2,3,,RTECSNL1050000,,p,15,4,[Kr]4d105s25p1,Silver,,CAS7440-38-2,CID5359596,Gmelin16247,,Conductor,3300000,0,,Diamagnetic,,-0.00000,-0.000000,-0.000022,0.00000100000000000000,,0.00018,0.00021,0.00000,0.00000500000000000000,0.000000,0.000000,0.000000,R_3m,166,Inf,Inf,,4S3/2,4.3,0.002,4,15
Astatine,At,85,210,,575.15,,Solid,575,,5043000,,6,40,,919,,,2,,,,,,,,,,,,,7,2.2,270.1,,,,,,,,,RTECSRS2060000,,p,17,6,[He]2s22p4,Silver,,CAS7440-68-8,,,,,,,,,,,,,,,0,0,0,0,0.000000,,,,,29016,42120,BetaPlusDecay,2P3/2,,,6,17
Barium,Ba,56,137.327,3510,1000.15,2143.15,Solid,1000,2143,,,8,140,,448,,,18,0.000021,3338,0.00003900,,1250000,,9600000000.00000,4900000000.00000,13000000000.00000,,,1620,2,0.89,13.95,,,4.3,1400,EU231-149-1,1,2,2,RTECSGB4200000,,s,2,6,[Ar]3d54s1,Silver,,CAS7440-39-3,CID5355457,Gmelin16266,,Conductor,2900000,0.00000,,Paramagnetic,,0.000000,0.0000000,0.0000400,0.00000100000000000000,0.00000100000000000000,0.00027,0.034,0.00000300000000000000,0.00003000000000000000,0.000000,0.000000,,Im_3m,229,Inf,Inf,,1,1.3,0.00027,6,2
Berkelium,Bk,97,247,14780,1323.15,,Solid,1323,,,,,,,449,,,10,,,0.000017000,,,,,,,,,,4,1.3,,,,,,,,,,RTECSNO4565500,,f,,7,[Ar]3d64s2,,,CAS7440-40-6,,,,,,,,,,,,,,0,0,0,0,0,,,,P63/mmc,194,43493660000,62796140000,AlphaEmission,6H15/2,710,,9.5,11
Beryllium,Be,4,9.012182,1848,1560.15,2743.15,Solid,1560,2743,,,7.95,297,,240,,,190,0.000011,1690,0.00000500,600000000,5500000,1670000000.000000,130000000000.00000,132000000000.000000,287000000000.000000,0.032,,13000,2,1.57,0,,,6.1,1567,EU231-150-7,1,3,0,RTECSLW3850000,,s,2,2,[Xe]4f75d16s2,SlateGray,,CAS7440-41-7,CID5460467,Gmelin16256,,Conductor,25000000.00000,0,0.026,Diamagnetic,,-0.000000,-0.0000000,-0.0000230,0,0,0.00000,0.00019,0,0,0.000000,0,,P63/mmc,194,Inf,Inf,,1,0.0092,0.00003000000000000000,2,2
Bismuth,Bi,83,208.98038,9780,544.45,1837.15,Solid,544.4,1837,,,10.9,160,,1030,,,8,0.000013,10050,0.00002100,94200000,2250000,,31000000000.00000,12000000000.00000,32000000000.00000,0.33,,1790,5,2.02,91.2,,,6.1,3080,EU231-177-4,,,,RTECSED7350000,,p,15,6,[He]2s22p1,Gray,,CAS7440-69-9,CID5359367,Gmelin16267,,Conductor,770000,0.00000,,Diamagnetic,,-0.00000,-0.00000,-0.00017,0,0.00000100000000000000,0.00001,0.00000,0,,0.000000,0.000000,,C12/m1,12,599260000000000026549944320.00000000,870504000000000002399141888.000000000,AlphaEmission,4S3/2,0.034,0.00000600000000000000,6,15
Bohrium,Bh,107,264,,,,,,,,,,,,265,,,,,,,,,,,,,,,,7,,,,,,,,,,,RTECSQT9900000,,d,7,7,[Kr]4d45s1,,,CAS54037-14-8,,,,,,,,,,,,,,0,0,0,0,0,,,,,,5400,7812,AlphaEmission,6S5/2,,,7,7
Boron,B,5,10.811,2460,2348.15,4273.15,Solid,2348,4273,3390000,,50,507,,1040,,,27,0.00000600000000000000,2080,0.00000400,,9300000,49000000000.00000,320000000000.00000,,,,,16200,3,2.04,26.7,,,,,EU231-151-2,3,2,0,RTECSQW9700000,,p,13,2,[He]2s22p3,Black,,CAS7440-42-8,CID5462311,Gmelin16262,,Insulator,0.0001,10000,,Diamagnetic,,-0.00000,-0.000000,-0.000021,0,0,0.00016,0.00086,0.00044,0.00006999999999999999,0.00000,0.00000,,R_3m,166,Inf,Inf,,2P1/2,755,2.4,2,13
Bromine,Br,35,79.904,3120,265.85,332.15,Liquid,265.8,332,,588,5.8,14.8,,201,,,0.12,,3120,0.0000260,,,,1900000000.00000,,,,1.001132,,7,2.96,324.6,,255.15,8,1744,EU231-778-1,0,3,0,RTECSWY2625000,,p,17,4,[Kr]4d105s25p4,Red,,CAS7726-95-6,CID24408,Gmelin1182,,Insulator,0,10000000000,,Diamagnetic,,-0.00000,-0.000000,-0.000015,0.00000100000000000000,,0.00012,0.00029999999999999997,0.0067,0.00029,0.00000,0.000000,0.000000,Cmca,64,Inf,Inf,,2P3/2,6.8,0.002,4,17
Cadmium,Cd,48,112.411,8650,594.22,1040.15,Solid,594.22,1040,,,6.3,100,,1020,,,97,0.000031,7996,0.00001300,203000000.000000,2000000,,42000000000.00000,19000000000.00000,50000000000,0.3,,2310,2,1.69,0,523.15,,6.1,2570,EU231-152-8,2,2,0,RTECSOM3850000,,d,12,5,[Ne]3s2,Silver,,CAS7440-43-9,CID23973,Gmelin16276,,Conductor,14000000.00000,0,0.517,Diamagnetic,,-0.00000,-0.000000,-0.000020,0,0.00000100000000000000,0.00004,0.00002,0,0.00006999999999999999,0.000000,0.000000,0.000000,P63/mmc,194,Inf,Inf,,1,2450,1.4,5,12
Calcium,Ca,20,40.078,1550,1115.15,1757.15,Solid,1115,1757,,,8.54,155,-990,92,,,200,0.000022,1378,0.00002600,167000000.000000,1750000,,17000000000.00000,7400000000.00000,20000000000,0.31,,3810,2,1,2.37,,,4.2,1855,EU231-179-5,1,3,2,,,s,2,4,[Rn]7s2,Silver,,CAS7440-70-2,CID271,Gmelin16277,,Conductor,29000000.00000,0.00000,,Paramagnetic,,0.000000,0.0000000,0.0000210,0.007,0.007,1.1,5,0.00042,1.4,0.000000,0.000000,,Fm_3m,225,Inf,Inf,,1,0.43,0.00037,4,2
Californium,Cf,98,251,15100,1173.15,,Solid,1173,,6280000,,,,,93.65,,,,,,0.0000170,,,,,,,,,,4,1.3,,,,,,,,,,RTECSVE3750000,,f,,7,[Xe]4f145d106s26p6,,,CAS7440-71-3,,,,,,,,,,,,,,0,0,0,0,0,,,,P63/mmc,194,28404924000,41002000000.00000000,AlphaEmission,5I8,2900,,9.5,12
Carbon,C,6,12.0107,2260,3823.15,4300.15,Solid,3823,4300,,,105,715,-393,165,,,140,0.00001,,0.00000500,,500000,,33000000000.00000,,,,2.417,18350,4,2.55,153.9,758.15,,4.2,1361,EU231-153-3,1,0,0,,,p,14,2,[Xe]4f116s2,Black,,CAS7440-44-0,CID5462310,Gmelin8868,,Conductor,100000,0.00001000000000000000,,Diamagnetic,,-0.00000,-0.000000,-0.00001,0.5,0.3,1.5,0.18,0.0028,23,0.00000,0.00000,0.00000,P63/mmc,194,Inf,Inf,,3,0.0035,0.00002,2,14
Cerium,Ce,58,140.116,6689,1071.15,3633.15,Solid,1071,3633,,,5.5,350,,421,,12.5,11,0.00001,6550,0.00002100,412000000.000000,2500000,270000000.00000,22000000000.00000,14000000000.00000,34000000000.00000,0.24,,2100,4,1.12,50,,,4.1,1333,EU231-154-9,3,2,2,RTECSGF8750000,,f,,6,[Ar]3d74s2,Silver,,CAS7440-45-1,CID23974,Gmelin16275,NSC158935,Conductor,1400000,0.00000,0.022,Paramagnetic,,0.00000,0.00000000,0.0014720,0.00000100000000000000,0,0.00007,0.006,0.00000,,,,,P63/mmc,194,Inf,Inf,,1G4,0.6,0.00021,8.5,4
Cesium,Cs,55,132.90545,1879,301.59,944.15,Solid,301.59,944,,1938,2.09,65,,129,,,36,,1843,0.00007100,140000,200000,,1600000000.00000,,1700000000.00000,,,,1,0.79,45.5,,,4.3,1407,EU231-155-4,,,,RTECSXG3425000,Caesium,s,1,6,[Xe]4f145d106s26p1,Silver,,CAS7440-46-2,CID5354618,Gmelin15188,,Conductor,5000000,0,,,,-0.00000,-0.000000,-0.000005,0,0.00000100000000000000,0.00001,0.00019,0,0.00000200000000000000,0.000000,0.000000,,Im_3m,229,Inf,Inf,,2S1/2,29,0.0077,6,1
Chlorine,Cl,17,35.453,3.214,171.65,239.11,Gas,171.6,239.11,,416.9,3.2,10.2,,479,1/?,,0.0089,,,0.011031,,,,1100000000.00000,,,,1.000773,206,5,3.16,349,,,,,,,,,RTECSOO9275000,,p,17,3,[Ar]3d54s2,Yellow,Diatomic,CAS7782-50-5,CID24526,,,Insulator,0.01,100,,Diamagnetic,,-0.00000,-0.000000,-0.000000,0.0001,0.00080000000000000004,0.037,0.017,2,0.12,0.00000,0.00000,0.000000,Cmca,64,Inf,Inf,,2P3/2,35.3,0.033,3,17
Chromium,Cr,24,51.9961,7140,2180.15,2944.15,Solid,2180,2944,,,20.5,339,,,,393,94,0.00001,6300,0.00000700,1120000000.000000,8500000,1060000000.000000,160000000000.00000,115000000000.000000,279000000000.000000,0.21,,5940,6,1.66,64.3,673.15,,4.1,3089,EU231-157-5,1,2,1,,,d,6,4,[Rn]5f67s2,Silver,,CAS7440-47-3,CID23976,Gmelin16274,,Conductor,7900000,0.00000,,Antiferromagnetic,,0.000000,0.0000000,0.0003180,0.0015,0.002,0.3,0.014,0,0.00000300000000000000,0.000000,0.000000,,Im_3m,229,Inf,Inf,,7S3,3.1,0.0021,4,6
Cobalt,Co,27,58.9332,8900,1768.15,3200.15,Solid,1768,3200,,,16.2,375,,278,,,100,0.00001,7750,0.000007,700000000,5000000,1043000000.0000000,180000000000.00000,75000000000.00000,209000000000.000000,0.31,,4720,4,1.88,63.7,,,4.1,3089,EU231-158-0,,,,RTECSZH7070000,,d,9,4,[Kr]4d25s2,Gray,,CAS7440-48-4,CID104730,Gmelin49017,,Conductor,17000000.00000,0,,Ferromagnetic,1394,,,,0.00029999999999999997,0.00040000000000000002,0.059,0.003,0,0.00000200000000000000,0.000000,0.000000,,P63/mmc,194,Inf,Inf,,4F9/2,37.2,0.021,4,9
Copper,Cu,29,63.546,8920,1357.77,3200.15,Solid,1357.77,3200,,,13.1,300,,63,,,400,0.000017,8020,0.0000070,874000000.000000,3000000,369000000.000000,140000000000.00000,48000000000.00000,130000000000.00000,0.34,,3570,2,1.9,118.4,,,4.1,3089,EU231-159-6,1,1,0,,Cuprum,d,11,4,[Kr]4d55s2,Copper,,CAS7440-50-8,CID27099,Gmelin16269,,Conductor,59000000.00000,0.00000,,Diamagnetic,,-0.000000,-0.000000,-0.000010,0.00000600000000000000,0.00006999999999999999,0.011,0.0068,0,0.0001,0.000000,0.000000,0.00000,Fm_3m,225,Inf,Inf,,2S1/2,3.78,0.0021,4,11
Curium,Cm,96,247,13510,1618.15,3383.15,Solid,1618,3383,,,,,,122,,,,,,0.000018000,,,,,,,,,,4,1.3,,,,,,,,,,RTECSEB2600000,,f,,7,[Xe]4f145d106s26p3,Silver,,CAS7440-51-9,,,,,,,,,,,,,,0,0,0,0,0,,,,P63/mmc,194,492024000000000.000000000,709650000000000.00000000,AlphaEmission,9D2,60,,9.5,10
Darmstadtium,Ds,110,281,,,,,,,,,,,,,,,,,,,,,,,,,,,,,,,,,,,,,,,,,d,10,7,[Rn]5f146d27s2,,,CAS54083-77-1,,,,,,,,,,,,,,0,0,0,0,0,,,,,,4,5.833,AlphaEmission,3D3,,,7,10
Dubnium,Db,105,262,,,,,,,,,,,,300,,,,,,,,,,,,,,,,5,,,,,,,,,,,RTECSWK7849000,,d,5,7,[Kr]5s2,,,CAS53850-35-4,,,,,,,,,,,,,,0,0,0,0,0,,,,,,20016,29988,AlphaEmission,4F3/2,,,7,5
Dysprosium,Dy,66,162.5,8551,1685.15,2840.15,Solid,1685,2840,,,11.1,280,,298,,178,11,0.00001,8370,0.00001900,500000000,,540000000.00000,41000000000.00000,25000000000.00000,61000000000.00000,0.25,,2710,3,1.22,50,,,,,EU231-073-9,,,,RTECSZG2980000,,f,,6,[Kr]4d15s2,Silver,,CAS7429-91-6,CID23912,Gmelin16278,,Conductor,1100000,0.00000,,Paramagnetic,87,0.000005,0.000001000,0.046603,0,0,0.00003,0.00062,0.00000,,0.000000,,,P63/mmc,194,Inf,Inf,,5I8,1010,0.2,8.5,12
Einsteinium,Es,99,252,,1133.15,,Solid,1133,,,,,,,384.4,,,,,,,,,,,,,,,,4,1.3,,,,,,,,,,RTECSGL5325000,,f,,7,[Ar]3d104s1,,,CAS7429-92-7,,,,,,,,,,,,,,0,0,0,0,0,,,,,,40755988,58822100,AlphaEmission,5I15/2,160,,9.5,13
Erbium,Er,68,167.259,9066,1770.15,3141.15,Solid,1770,3141,,,19.9,285,,251,,82,15,0.000012,8860,0.00001800,814000000.000000,,589000000.000000,44000000000.00000,28000000000.00000,70000000000,0.24,,2830,3,1.24,50,,,,,EU231-160-1,,,,RTECSQA4680000,,f,,6,[Kr]4d55s1,Silver,,CAS7440-52-0,CID23980,Gmelin16280,,Conductor,1200000,0.00000,,Paramagnetic,32,0.000004,0.000001000,0.0341790,0,0,0.00002,0.00029999999999999997,0,,0.000000,,,P63/mmc,194,Inf,Inf,,3H6,165,0.036,8.5,14
Europium,Eu,63,151.964,5244,1095.15,1800.15,Solid,1095,1800,,,9.2,175,,,,90.5,14,0.00003,5130,0.00002900,,,167000000.000000,8300000000.00000,7900000000.00000,18000000000.00000,0.15,,,3,,50,,,,,EU231-161-7,,,,,,f,,6,[Rn]5f46d17s2,Silver,,CAS7440-53-1,CID23981,Gmelin15985,,Conductor,1100000,0.00000100000000000000,,Paramagnetic,,0.000000,0.00000000,0.0014470,0,0,0.00001,0.00018,0.00000,,0.000000,,,Im_3m,229,Inf,Inf,,8S7/2,4450,0.6,8.5,9
Fermium,Fm,100,257,,1800.15,,,1800,,,,,,,120,,,,,,,,,,,,,,,,3,1.3,,,,,,,,,,,,f,,7,[Rn]6d17s2,,,CAS7440-72-4,,,,,,,,,,,,,,0,0,0,0,0,,,,,,8683200,12529728,AlphaEmission,3H6,5800,,9.5,14
Fluorine,F,9,18.9984030,1.696,53.55,85.03,Gas,53.5,85.03,,144.13,0.26,3.27,,904,1/?,,0.0277,,,0.011202,,,,,,,,1.000195,,1,3.98,328,,,2.3,9192,EU231-954-8,0,4,4,RTECSBD0330000,,p,17,2,[Ne]3s23p1,Colorless,Diatomic,CAS7782-41-4,CID24524,Gmelin16281,,,,,,,,,,,0.00004000000000000000,0.00005000000000000000,0.0087,0.054,0.00013,0.0037,0.00000,0.00000,0.000000,C12/c1,15,Inf,Inf,,2P3/2,0.0096,0.00002000000000000000,2,17
Francium,Fr,87,223,,,,Solid,,,35000000.00000,,2,65,,1230,,,,,,,,,,,,,,,,3,0.7,,,,,,,,,,RTECSVY0686000,,s,1,7,[Ne]3s1,Silver,,CAS7440-73-5,,,,,,,,,,,,,,,,,,0,,,,,,21.7,31.7,BetaDecay,2S1/2,,,7,1
Gadolinium,Gd,64,157.25,7901,1586.15,3523.15,Solid,1586,3523,5500000,,10,305,,248.05,,,11,0.00001,7400,0.00002000,,,570000000.00000,38000000000.00000,22000000000.00000,55000000000.00000,0.26,,2680,3,1.2,50,,,,,EU231-162-2,,,,RTECSOC6772500,,f,,6,[Ar]3d104s24p6,Silver,,CAS7440-54-2,CID23982,Gmelin16286,,Conductor,770000,0.00000,1.083,Ferromagnetic,292,,,,0,0,0.00002,0.00052,0,,0.000000,,,P63/mmc,194,Inf,Inf,,9D2,49000,7.3,8.5,10
Gallium,Ga,31,69.723,5904,302.91,2477.15,Solid,302.91,2477,,,5.59,256,,240,,,29,0.00012,6095,0.00001200,60000000,1500000,,,,,,,2740,3,1.81,28.9,,,8,2803,EU231-163-8,0,1,0,RTECSRT3480500,,p,13,4,[Kr]4d10,Silver,,CAS7440-55-3,CID5360835,Gmelin16287,,Conductor,7100000,0.00000,1.083,Diamagnetic,,-0,-0.000000,-0.000018,0.00000100000000000000,0.00000400000000000000,0.00076,0.0019,0,,0.000000,0.000000,0.000000,Cmca,64,Inf,Inf,,2P1/2,2.9,0.0015,4,13
Germanium,Ge,32,72.64,5323,1211.45,3093.15,Solid,1211.4,3093,,,31.8,334,-536,,,,60,0.00000600000000000000,5600,0.00001400,,6000000,,,,,,,5400,4,2.01,119,,,4.1,3089,EU231-164-3,0,1,0,,,p,14,4,[Rn]5f146d47s2,Gray,,CAS7440-56-4,CID6326954,Gmelin93634,,Semiconductor,2000,0.00050000000000000001,,Diamagnetic,,-0.00000,-0.000000,-0.000008,0.00002000000000000000,0.00002000000000000000,0.0021,0.00014,0,,0.000000,0.000000,,Fm_3m,225,Inf,Inf,,3,2.2,0.0011,4,14
Gold,Au,79,196.96655,19300,1337.33,3129.15,Solid,1337.33,3129,,,12.5,330,,,,,320,0.000014,17310,0.0000100,2450000000.000000,2500000,216000000.000000,220000000000.00000,27000000000.00000,78000000000.00000,0.44,,1740,5,2.54,222.8,,,,,EU231-165-9,0,2,0,,Aurum,d,11,6,[Rn]5f146d107s27p5,Gold,,CAS7440-57-5,CID23985,Gmelin16246,,Conductor,45000000.00000,0.00000,,Diamagnetic,,-0.00000,-0.000000,-0.000035,0,0,0.00002,0.00000,0,0.00001000000000000000,0.000000,0.000000,0.000000,Fm_3m,225,Inf,Inf,,2S1/2,98.7,0.017,6,11
Hafnium,Hf,72,178.49,13310,2506.15,4876.15,Solid,2506,4876,,,25.5,630,,230,,,23,0.00001,12000,0.000013000,1700000000.00000,5500000,1760000000.000000,110000000000.00000,30000000000,78000000000.00000,0.37,,3010,4,1.3,0,,,4.2,2545,EU231-166-4,,,,RTECSEU9800000,,d,4,6,[Kr]4d105s2,Gray,,CAS7440-58-6,CID23986,Gmelin16293,,Conductor,3300000,0,0.128,,,0.00000,0.000000,0.000071,0,0,0.00002,0.00033,0,,0.000000,0.00000,,P63/mmc,194,Inf,Inf,,3F2,104,0.02,6,4
Hassium,Hs,108,277,,,,,,,,,,,,,,,,,,,,,,,,,,,,,,,,,,,,,,,,,d,8,7,[Rn]5f137s2,,,CAS54037-57-9,,,,,,,,,,,,,,0,0,0,0,0,,,,,,3996,5004,AlphaEmission,5D4,,,7,8
Helium,He,2,4.002602,0.1785,,4.22000000000000,Gas,,4.22,,5.19,0.02,0.083,,,1/?,,0.1513,,,0.022424,,,,,,,,1.000035,970,0,,0,,,2.2,1963,EU231-168-5,0,1,0,,,p,18,1,[Xe]4f56s2,Colorless,Monoatomic,CAS7440-59-7,CID23987,Gmelin16294,,,,,,Diamagnetic,,-0.00000,-0.000000,-0.000000,23,23,,0.00000,0.00000,,0.00000,0.00000,0.00000,Fm_3m,225,Inf,Inf,,1,0.007,0.00001000000000000000,1,18
Holmium,Ho,67,164.93032,8795,1747.15,2973.15,Solid,1747,2973,,,17,265,,,,132,16,0.000011,8340,0.00001900,746000000.000000,,481000000.000000,40000000000,26000000000.00000,65000000000.00000,0.23,,2760,3,1.23,50,,,4.1,3089,EU231-169-0,,,,,,f,,6,[Rn]5f117s2,Silver,,CAS7440-60-0,CID23988,Gmelin16291,,Conductor,1100000,0.00000,,Paramagnetic,20,0.000005,0.000001000,0.0482850,0,0,0.00001,0.00012,0.00000,,0.000000,,,P63/mmc,194,Inf,Inf,,4I15/2,65,0.015,8.5,13
Indium,In,49,114.818,7310,429.75,2345.15,Solid,429.75,2345,,,3.26,230,,144,,,82,0.000032,7020,0.00001600,8830000,1200000,,,,11000000000.00000,,,1215,3,1.78,28.9,,,4.1,3089,EU231-180-0,,,,RTECSMG4600000,,p,13,5,[Xe]4f145d26s2,Silver,,CAS7440-74-6,CID5359967,Gmelin1081,,Conductor,12000000.00000,0,3.41,Diamagnetic,,-0.00000,-0.000000,-0.000010,0,0,0.00000,0.00002,0,,0.000000,0.000000,0.000000,I4/mmm,139,Inf,Inf,,2P1/2,194,0.06,5,13
Iodine,I,53,126.90447,4940,386.85,457.45,Solid,386.85,457.4,,819,7.76,20.9,,133,,,0.449,,,0.00002600,,,,7700000000.00000,,,,,,7,2.66,295.2,,,8,1759,EU231-442-4,0,3,0,RTECSTP2160000,,p,17,5,[Xe]4f145d96s1,SlateGray,,CAS7553-56-2,CID807,Gmelin1160,NSC42355,Insulator,0,10000000,,,,-0.00000,-0.000000,-0.000022,0,,0.00003,0.00005,0.00000600000000000000,0.00002000000000000000,0.000000,0.000000,0.000000,Cmca,64,Inf,Inf,,2P3/2,6.2,0.0018,5,17
Iridium,Ir,77,192.217,22650,2739.15,4701.15,Solid,2739,4701,,,26,560,,,,,150,0.00001,19000,0.00000800,1670000000.000000,6500000,1760000000.000000,320000000000.00000,210000000000.00000,528000000000.000000,0.26,,4825,6,2.2,151,,,4.1,3089,EU231-095-9,,,,,,d,9,6,[Rn]5f146d107s27p2,Silver,,CAS7439-88-5,CID23924,Gmelin16298,,Conductor,21000000.00000,0.00000,0.11,Paramagnetic,,0.00000,0.000000,0.000052,0,0,0.00005,0,,,0.00000,0.000000,,Fm_3m,225,Inf,Inf,,4F9/2,425,0.08,6,9
Iron,Fe,26,55.845,7874,1811.15,3134.15,Solid,1811,3134,,,13.8,347,,,,,80,0.000012,6980,0.00000700,490000000.00000,4000000,608000000.000000,170000000000.00000,82000000000.00000,211000000000.000000,0.29,,4910,3,1.83,15.7,373.15,,4.1,3089,EU231-096-4,1,1,0,,Ferrum,d,8,4,[Rn]5f97s2,Gray,,CAS7439-89-6,CID23925,Gmelin6845,,Conductor,10000000,0.00000,,Ferromagnetic,1043,,,,0.11,0.1,22,6.3,0,0.006,0.000000,0.000000,,Im_3m,229,Inf,Inf,,5D4,2.56,0.0015,4,8
Krypton,Kr,36,83.798,3.75,115.79,119.93,Gas,115.79,119.93,,209.41,1.64,9.02,,,1/?,,0.00943,,,0.02235,,,,,,,,1.000427,1120,2,3,0,,,2.2,1970,EU231-098-5,,,,,,p,18,4,[Rn]5f146d107s2,Colorless,Monoatomic,CAS7439-90-9,CID5416,Gmelin16201,,,,,,Diamagnetic,,-0.00000,-0.000000,-0.000000,0.00000400000000000000,,,0.00000,0.00000,,0.00000,0.00000,0.000000,Fm_3m,225,Inf,Inf,,1,25,0.013,4,18
Lanthanum,La,57,138.9055,6146,1193.15,3737.15,Solid,1193,3737,,,6.2,400,,,,,13,0.000012,5940,0.00002300,363000000.000000,2500000,491000000.000000,28000000000.00000,14000000000.00000,37000000000.00000,0.28,,2475,3,1.1,48,,,,,,,,,,,f,,6,[Xe]4f145d106s26p4,Silver,,CAS7439-91-0,,,,Conductor,1600000,0.00000,4.88,,,0.00000,0.0000000,0.0000680,0,0,0.00003,0.0034,0.00000,,,0.000000,,P63/mmc,194,Inf,Inf,,2D3/2,8.98,0.0023,8.5,3
Lawrencium,Lr,103,262,,1900.15,,,1900,,10340000,,,,,947.3,,,,,,,,,,,,,,,,3,,,,,,,,,,,RTECSEF9100000,,d,3,7,[Ar]3d104s24p5,,,CAS22537-19-5,,,,,,,,,,,,,,0,0,0,0,0,,,,,,36000,51840,AlphaEmission,2P1/2,,,9.5,17
Lead,Pb,82,207.2,11340,600.61,2022.15,Solid,600.61,2022,,,4.77,178,,196,,,35,0.000029,10660,0.00001800,38300000,1500000,,46000000000.00000,5600000000.00000,16000000000.00000,0.44,,1260,4,2.33,35.1,,,,3077,EU231-100-4,0,2,0,,Plumbum,p,14,6,[Xe]4f66s2,SlateGray,,CAS7439-92-1,CID73212,Gmelin16240,,Conductor,4800000,0.00000,7.2,Diamagnetic,,-0.00000,-0.000000,-0.00002,0.00000100000000000000,0.00000100000000000000,0.00014,0.00099,0,0.00017,0.000000,0.000000,0.000000,Fm_3m,225,Inf,Inf,,3,0.171,0.00003000000000000000,6,14
Lithium,Li,3,6.941,535,453.69,1615.15,Solid,453.69,1615,,3223,3,147,-298,1820,,,85,0.00005,512,0.0000130,,600000,,11000000000.00000,4200000000.00000,4900000000.00000,,,6000,1,0.98,59.6,452.15,,4.3,1415,EU231-102-5,2,3,2,RTECSDS1750000,,s,1,2,[He]2s2,Silver,,CAS7439-93-2,CID3028194,Gmelin30,,Conductor,11000000.00000,0.00000,,Paramagnetic,,0.00000,0.000000,0.000003,0.00000100000000000000,0,0.00017,0.0017,0.00002,0.00000300000000000000,0.000000,0.000000,0.000000,Im_3m,229,Inf,Inf,,2S1/2,0.045,,2,1
Lutetium,Lu,71,174.967,9841,1936.15,3675.15,Solid,1936,3675,,,22,415,,,,,16,0.00001,9300,0.00001800,893000000.000000,,1160000000.000000,48000000000.00000,27000000000.00000,69000000000.00000,0.26,,,3,1.27,50,,,4.1,3089,EU231-103-0,,,,,,d,3,6,[Rn]5f146d37s2,Silver,,CAS7439-94-3,CID23929,Gmelin16202,,Conductor,1800000,0.00000,0.1,,,0.00000,0.00000,0.000012,0,0,0.00000,0.00006,0.00000,,0.000000,0.00000,,P63/mmc,194,Inf,Inf,,2D3/2,84,0.022,8.5,17
Magnesium,Mg,12,24.305,1738,923.15,1363.15,Solid,923,1363,,,8.7,128,-668,130,,,160,0.00001,1584,0.00001400,260000000.00000,2500000,,45000000000.00000,17000000000.00000,45000000000.00000,0.29,,4602,2,1.31,0,745.15,773.15,4.1,2950,EU231-104-6,1,0,1,RTECSRN1100000,,s,2,3,[Xe]4f145d66s2,Silver,,CAS7439-95-4,CID888,Gmelin16207,NSC529832,Conductor,23000000.00000,0.00000,,Paramagnetic,,0.00000,0.000000,0.00001,0.06,0.07,12,2.9,0.13,0.027,0.000000,0.00000,0.000000,P63/mmc,194,Inf,Inf,,1,0.063,0.0001,3,2
Manganese,Mn,25,54.938049,7470,1519.15,2334.15,Solid,1519,2334,16000000.00000,,13.2,220,,364,,100,7.8,0.000022,5950,0.00000700,196000000.000000,6000000,,120000000000.00000,,198000000000.000000,,,5150,4,1.55,0,,,4.1,3089,EU231-105-1,,,,RTECSVL8500000,,d,7,4,[Kr]5s1,Silver,,CAS7439-96-5,CID27854,Gmelin699,,Conductor,620000,0.00000,,Paramagnetic,,0.000000,0.00000000,0.00090400,0.00080000000000000004,0.001,0.27,0.11,0,0.00002000000000000000,0.000000,0.000000,,I_43m,217,Inf,Inf,,6S5/2,13.3,0.0083,4,7
Meitnerium,Mt,109,268,,,,,,,,,,,,238,,,,,,,,,,,,,,,,,,,,,,,,,,,,,d,9,7,[Kr]4d75s1,,,CAS54038-01-6,,,,,,,,,,,,,,0,0,0,0,0,,,,,,30,43.3,AlphaEmission,4F9/2,,,7,9
Mendelevium,Md,101,258,,1100.15,,,1100,,,,,,,321.4,,,,,,,,,,,,,,,,3,1.3,,,,,,,,,,RTECSLY5200000,,f,,7,[Ar]3d104s24p2,,,CAS7440-11-1,,,,,,,,,,,,,,0,0,0,0,0,,,,,,4449600,6420384,AlphaEmission,2F7/2,,,9.5,15
Mercury,Hg,80,200.59,13534,234.32,629.88,Liquid,234.32,629.88,,1750,2.29,59.2,,,,,8.3,,13534,0.000015000,,,,25000000000.00000,,,,1.000933,1407,2,2,0,,,8,2809,EU231-106-7,0,3,0,,Hydrargyrum,d,12,6,[Rn]5f146d107s27p6,Silver,,CAS7439-97-6,CID26623,Gmelin1623,,Conductor,1000000,0.00000,4.154,Diamagnetic,,-0.00000,-0.000000,-0.000028,0,0.00000200000000000000,0.00003,0.00001,0,,0.000000,0.000000,0.000000,R_3m,166,Inf,Inf,,1,374,0.063,6,12
Molybdenum,Mo,42,95.94,10280,2896.15,4912.15,Solid,2896,4912,67000000.00000,,36,600,,3570,,,139,0.00001,9330,0.0000090,1500000000.00000,5500000,1530000000.000000,230000000000.00000,20000000000,329000000000.000000,0.31,,6190,6,2.16,71.9,,,4.1,3089,EU231-107-2,3,1,0,RTECSOJ5540000,,d,6,5,[He]2s1,Gray,,CAS7439-98-7,CID23932,Gmelin16205,NSC600660,Conductor,20000000,0,0.915,Paramagnetic,,0.000000,0.0000000,0.0001200,0,0.00000100000000000000,0.00012,0.00011,0.00000100000000000000,0.00001000000000000000,0.00000,0.000000,,Im_3m,229,Inf,Inf,,7S3,2.6,0.00089999999999999998,5,6
Neodymium,Nd,60,144.24,7010,1294.15,3373.15,Solid,1294,3373,,,7.1,285,,388,,19.2,17,0.00001,6890,0.00002100,265000000.000000,,343000000.000000,32000000000.00000,16000000000.00000,41000000000.00000,0.28,,2330,3,1.14,50,,,,,EU231-109-3,,,,RTECSZG8600000,,f,,6,[Ar]3d104s2,Silver,,CAS7440-00-8,CID23934,Gmelin16212,,Conductor,1600000,0.00000,,Paramagnetic,,0.00000,0.00000000,0.0033650,0.00000100000000000000,0,0.00005000000000000000,0.0033,0.00000,,0.000000,,,P63/mmc,194,Inf,Inf,,5I4,49,0.011,8.5,6
Neon,Ne,10,20.1797,0.9,24.56,27.07,Gas,24.56,27.07,,44.4,0.34,1.75,,140,1/?,,0.0491,,,0.02242,,,,,,,,1.000067,936,0,,0,,,2.2,1913,EU231-110-9,,,,RTECSWW5505000,,p,18,2,[Xe]4f145d36s2,Colorless,Monoatomic,CAS7440-01-9,CID23935,Gmelin16211,,,,,,Diamagnetic,,-0.00000,-0.000000,-0.000000,0.13,0.1,,0,0.00000,,0.00000,0.00000,0.000000,Fm_3m,225,Inf,Inf,,1,0.04,0.00059999999999999995,2,18
Neptunium,Np,93,237,20450,917.15,4273.15,Solid,917,4273,,,10,335,,631,,,6,,,0.000012000,,,,,,,,,,6,1.36,,,,,,,,,,RTECSEW8040000,,f,,7,[Ar]4s2,Silver,,CAS7439-99-8,,,,Conductor,830000,0.00000,,,,,,,,0,0,0,0,0,,,,Pnma,62,67669070000000.0000000000,97622608000000.00000000000,AlphaEmission,6L11/2,180,,9.5,7
Nickel,Ni,28,58.6934,8908,1728.15,3186.15,Solid,1728,3186,,,17.2,378,,,,,91,0.000013,7810,0.00000700,700000000,4000000,638000000.000000,180000000000.00000,76000000000.00000,200000000000,0.31,,4970,2,1.91,112,,,4.1,3089,EU231-111-4,4,2,1,,,d,10,4,[Rn]5f127s2,Gray,,CAS7440-02-0,CID934,Gmelin16229,,Conductor,14000000.00000,0,,Ferromagnetic,631,,,,0.006,0.008,1.3,0.0089,0,0.00001000000000000000,0.000000,0.000000,0.000000,Fm_3m,225,Inf,Inf,,3F4,37.2,0.0026,4,10
Niobium,Nb,41,92.90638,8570,2750.15,5017.15,Solid,2750,5017,,,26.8,690,,190,,,54,0.00001,,0.00001100,736000000.000000,6000000,1320000000.000000,170000000000.00000,38000000000.00000,105000000000.000000,0.4,,3480,5,1.6,86.1,,,,,EU231-113-5,,,,RTECSQO8575000,,d,5,5,[Xe]4f46s2,Gray,,CAS7440-03-1,CID23936,Gmelin16213,,Conductor,6700000,0.00000,9.25,,,0.000000,0.0000000,0.0002410,0,0,0.00002,0.0017,0,,0.000000,0.000000,,Im_3m,229,Inf,Inf,,6D1/2,1.15,0.00040000000000000002,5,5
Nitrogen,N,7,14.0067,1.251,63.05,77.36,Gas,63.05,77.36,2760000,126.21,0.36,2.79,,1030,1/?,,0.02583,,,0.011196,,,,,,,,1.000298,333.6,3,3.04,7,,,2.2,1977,EU231-783-9,0,3,0,RTECSQP4450000,,p,15,2,[He]2s22p6,Colorless,Diatomic,CAS7727-37-9,CID947,Gmelin150,,,,,,Diamagnetic,,-0,-0.0000000,-0.0000000,0.1,0.1,0.14,0.002,0.00005000000000000000,2.6,0.00000,0.00000,0.000000,P63/mmc,194,Inf,Inf,,4S3/2,1.91,0.0048,2,15
Nobelium,No,102,259,,1100.15,,,1100,,,,,,,116,,,,,,,,,,,,,,,,3,1.3,,,,,,,,,,RTECSYR3490000,,f,,7,[Rn]5f36d17s2,,,CAS10028-14-5,,,,,,,,,,,,,,0,0,0,0,0,,,,,,10008,20016,AlphaEmission,1,,,9.5,16
Osmium,Os,76,190.23,22610,3306.15,5285.15,Solid,3306,5285,5841000,,31,630,,158.32,,,88,0.00001,20000,0.00000800,3920000000.000000,7000000,,,222000000000.000000,,0.25,,4940,6,2.2,106.1,,,4.1,3089,EU231-114-0,4,,1,RTECSZE1280000,,d,8,6,[Kr]4d105s25p6,SlateGray,,CAS7440-04-2,CID23937,Gmelin16234,NSC607772,Conductor,12000000.00000,0.00000,0.66,Paramagnetic,,0,0.00000,0.00001,0,0,0.00007,0.00000,,,0.000000,0.000000,,P63/mmc,194,Inf,Inf,,5D4,15,0.0023,6,8
Oxygen,O,8,15.9994,1.429,54.85,90.25,Gas,54.8,90.2,,154.59,0.222,3.41,,154,1/?,,0.02658,,,0.011196,,,,,,,,1.000271,317.5,2,3.44,141,,,2.2,1073,EU231-956-9,0,3,2,RTECSZG1925000,,p,16,2,[Xe]4f146s2,Colorless,Diatomic,CAS7782-44-7,CID977,Gmelin485,,,,,,Paramagnetic,,0.0000010,0.000000000,0.000002000,1,0.9,40,46,86,61,0.00000,0.00000,0.000000,C12/m1,12,Inf,Inf,,3P2,0.00028,0.00000100000000000000,2,16
Palladium,Pd,46,106.42,12023,1828.05,3236.15,Solid,1828.05,3236,5172000,,16.7,380,,824,,,72,0.000012,10380,0.00000900,37300000,4750000,461000000.000000,180000000000.00000,44000000000.00000,121000000000.000000,0.39,,3070,4,2.2,53.7,,,4.2,3200,EU231-115-6,0,1,0,RTECSLM6475000,,d,10,5,[He]2s22p5,Silver,,CAS7440-05-3,CID23938,Gmelin16239,,Conductor,10000000,0,,Paramagnetic,,0.000000,0.0000000,0.0007900,0,0,0.00007,0.00000,,,0.000000,0.000000,0.000000,Fm_3m,225,Inf,Inf,,1,6.9,0.0023,5,10
Phosphorus,P,15,30.973761,1823,317.35,553.65,Solid,317.3,553.6,,,0.64,12.4,,520,,,0.236,,,0.00001700,,,,11000000000.00000,,,,1.001212,,5,2.19,72,573.15,303.15,4.2,2447,EU231-768-7,4,4,2,RTECSXR1700000,,p,15,3,[Ar]3d24s2,Colorless,,CAS7723-14-0,CID5462309,Gmelin8863,,Conductor,10000000,0,,Diamagnetic,,-0.000000,-0.00000,-0.000021,0.00069999999999999999,0.00069999999999999999,0.11,0.099,0.00000700000000000000,1.1,0.00000,0.000000,0.00000,P-1,2,Inf,Inf,,4S3/2,0.18,0.00020000000000000001,3,15
Platinum,Pt,78,195.078,21090,2041.45,4098.15,Solid,2041.4,4098,,,20,490,,195,,,72,0.00001,19770,0.00000900,392000000.000000,3500000,549000000.000000,230000000000.00000,61000000000.00000,168000000000.000000,0.38,,2680,6,2.28,205.3,,,4.1,3089,EU231-116-1,2,1,0,,,d,10,6,[Xe]5d16s2,Gray,,CAS7440-06-4,CID23939,Gmelin79607,,Conductor,9400000,0.00000,,Paramagnetic,,0.000000,0.000000,0.0002570,0,0.00000100000000000000,0.00010,0.00000,,,0.000000,0.000000,0.000000,Fm_3m,225,Inf,Inf,,3D3,10,0.002,6,10
Plutonium,Pu,94,244,19816,913.15,3503.15,Solid,913,3503,172000000.000000,,,325,,139.5,,,6,,16630,0.000012000,,,,,43000000000.00000,96000000000.00000,0.21,,2260,6,1.28,,,,,,EU231-117-7,,,,RTECSOV4550000,,f,,7,[Xe]4f145d106s2,Silver,,CAS7440-07-5,CID23940,Gmelin40432,,Conductor,670000,0.00000,,,,0.000000,0.0000000,0.0006220,,0,0,0,0,0,,,,P121/m1,11,2501122000000000.0000000000,3595560000000000.000000000,AlphaEmission,7,1.7,,9.5,8
Polonium,Po,84,209,9196,527.15,1235.15,Solid,527,1235,,,13,100,,182,,,,,,0.00002300,,,,,,,,,,6,2,183.3,,,,,,,,,,,p,16,6,[Xe]4f96s2,Silver,,CAS7440-08-6,,,,Conductor,2300000,0.00000,,,,,,,,,,,0,0,0.000000,,,Pm-3m,221,3220234000,4639534000,AlphaEmission,3P2,0.5,,6,16
Potassium,K,19,39.0983,856,336.53,1032.15,Solid,336.53,1032,,2223,2.33,76.9,-182,445,,,100,,828,0.0000460,363000,400000,,3100000000.00000,1300000000.00000,,,,2000,1,0.82,48.4,713.15,,4.3,2257,EU231-119-8,3,3,2,RTECSQR5950000,Kalium,s,1,4,[Ar]3d84s2,Silver,,CAS7440-09-7,CID813,Gmelin15203,,Conductor,14000000.00000,0,,,,0.00000,0.000000,0.000006,0.00029999999999999997,0.00040000000000000002,0.07,1.5,0.042,0.2,0.000000,0.000000,0.000000,Im_3m,229,Inf,Inf,,2S1/2,2.1,0.0018,4,1
Praseodymium,Pr,59,140.90765,6640,1204.15,3563.15,Solid,1204,3563,,,6.9,330,,,,,13,0.00001,6500,0.00002100,481000000.000000,,400000000,29000000000.00000,15000000000.00000,37000000000.00000,0.28,,2280,4,1.13,50,,,,,EU231-120-3,,,,,,f,,6,[Rn]7s1,Silver,,CAS7440-10-0,CID23942,Gmelin16238,,Conductor,1400000,0.00000100000000000000,,,,0.000000,0.00000000,0.0028090,0,0,0.00001,0.00086,0,,0.000000,,,P63/mmc,194,Inf,Inf,,4I9/2,11.4,0.0029,8.5,5
Promethium,Pm,61,145,7264,1373.15,3273.15,Solid,1373,3273,,,7.7,290,,118,,,15,0.00001,,0.00002000,,,,33000000000.00000,18000000000.00000,46000000000.00000,0.28,,,3,,50,,,,,,,,,RTECSXO6400000,,f,,6,[Rn]6d27s2,Silver,,CAS7440-12-2,,,,Conductor,1300000,0.00000,,,,,,,,0,0,0,0,0,0.000000,,,,,559204200,806162400,ElectronCapture,6H5/2,8000,,8.5,7
Protactinium,Pa,91,231.03588,15370,1845.15,4273.15,Solid,1845,4273,7991000,,15,470,,478.2,,,47,,,0.000015000,,,,,,,,,,5,1.5,,,,,,,,,,,,f,,7,[Ne]3s23p5,Silver,,CAS7440-13-3,,,,Conductor,5600000,0.00000,1.4,,,0.000000,0.0000000,0.0005000,,,,0.00000,0,0,,,,I4/mmm,139,1034133520000,1491179660000,AlphaEmission,4K11/2,500,,9.5,5
Radium,Ra,88,226,5000,973.15,2010.15,Solid,973,2010,,,8,125,,154,,,19,,,0.000045,,,,,,,,,,2,0.9,,,,,,EU231-122-4,,,,,,s,2,7,[Xe]4f145d16s2,Silver,,CAS7440-14-4,CID6328144,Gmelin40437,,Conductor,1000000,0.00000100000000000000,,,,,,,,,,0.00000,0,0,,,,Im_3m,229,50148600000,72857400000,AlphaEmission,1,20,,7,2
Radon,Rn,86,222,9.73,202.15,211.45,Gas,202,211.3,,377,3,17,,168,1/?,,0.00361,,,0.02282,,,,,,,,,,6,,0,,,7,2912,EU233-146-0,,,,,,p,18,6,[Xe]4f126s2,Colorless,Monoatomic,CAS10043-92-2,CID24857,Gmelin16242,,,,,,,,,,,,,,,0,,0.00000,0.000000,,,,330349.968,476590.0032,AlphaEmission,1,0.7,,6,18
Rhenium,Re,75,186.207,21020,3459.15,5869.15,Solid,3459,5869,,,33,705,,,,,48,0.00001,18900,0.000009000,1320000000.000000,7000000,2450000000.000000,370000000000.00000,178000000000.000000,463000000000.000000,0.3,,4700,7,1.9,14.5,,,,,EU231-124-5,,,,,,d,7,6,[Rn]5f146d107s1,Gray,,CAS7440-15-5,CID23947,Gmelin16243,NSC600662,Conductor,5600000,0.00000,1.7,,,0.00000,0.000000,0.000097,0,0,0.00001,0.00000,0,,0.000000,0.000000,,P63/mmc,194,Inf,Inf,,6S5/2,90,0.016,6,7
Rhodium,Rh,45,102.9055,12450,2237.15,3968.15,Solid,2237,3968,,,21.7,495,,167,,,150,0.00001,10700,0.00000800,1100000000.00000,6000000,1246000000.0000000,380000000000.00000,150000000000.00000,275000000000.000000,0.26,,4700,6,2.28,109.7,,,4.1,3089,EU231-125-0,,,,,,d,9,5,[Xe]4f106s2,Silver,,CAS7440-16-6,CID23948,Gmelin16245,,Conductor,23000000.00000,0.00000,,Paramagnetic,,0.000000,0.0000000,0.0001640,0,0,0.00002,0,,,0.000000,0.000000,,Fm_3m,225,Inf,Inf,,4F9/2,145,0.063,5,9
Roentgenium,Rg,111,272,,,,,,,,,,,,235,,,,,,,,,,,,,,,,,,,,,,,,,,,RTECSVW3500000,,d,11,7,[Kr]4d105s1,,,CAS54386-24-2,,,,,,,,,,,,,,0,0,0,0,0,,,,,,10,14.5,AlphaEmission,2S1/2,,,7,11
Rubidium,Rb,37,85.4678,1532,312.46,961.15,Solid,312.46,961,9400000,2093,2.19,72,,242,,,58,,1460,0.00005600,216000,300000,,2500000000.00000,,2400000000.00000,,,1300,1,0.82,46.9,,,4.3,1423,EU231-126-6,3,2,,RTECSFK9225000,,s,1,5,[Xe]6s1,Silver,,CAS7440-17-7,CID5357696,Gmelin16244,,Conductor,8300000,0.00000,,,,0.00000,0.000000,0.000004,0.00000100000000000000,0.00000300000000000000,0.00032,0.006,0.00001,0.00046,0.000000,0.000000,,Im_3m,229,Inf,Inf,,2S1/2,0.38,0.00029999999999999997,5,1
Ruthenium,Ru,44,101.07,12370,2607.15,4423.15,Solid,2607,4423,,,25.7,580,,710,,,120,0.00001,10650,0.00000800,2160000000.000000,6500000,,220000000000.00000,173000000000.000000,447000000000.000000,0.3,,5970,6,2.2,101.3,,,4.1,3089,EU231-127-1,,,,RTECSFF5250100,,d,8,5,[He]2s22p2,Silver,,CAS7440-18-8,CID23950,Gmelin16241,,Conductor,14000000.00000,0.00000,0.49,Paramagnetic,,0.00000,0.000000,0.000067,0,0,0.00008,0.00000,0,,0.000000,0.000000,,P63/mmc,194,Inf,Inf,,5F5,2.6,0.00089999999999999998,5,8
Rutherfordium,Rf,104,261,,,,,,,,,,,,,,,,,,,,,,,,,,,,4,,,,,,,,,,,,,d,4,7,[Rn]5f77s2,,,CAS53850-36-5,,,,,,,,,,,,,,0,0,0,0,0,,,,,,47160,68040,AlphaEmission,3F2,,,7,4
Samarium,Sm,62,150.36,7353,1345.15,2076.15,Solid,1345,2076,,,8.6,175,,328,,106,13,0.000013,7160,0.00002000,441000000.000000,,412000000.000000,38000000000.00000,20000000000,50000000000,0.27,,2130,3,1.17,50,423.15,,4.1,1325,EU231-128-7,1,1,1,RTECSCG0525000,,f,,6,[Ar]3d104s24p3,Silver,,CAS7440-19-9,CID23951,Gmelin16301,,Conductor,1100000,0.00000,,Paramagnetic,,0.000000,0.0000000,0.00081600,0,0,0.00002,0.00059999999999999995,0.00000,,0.000000,,,R_3m,166,Inf,Inf,,7,5900,4.7,8.5,8
Scandium,Sc,21,44.95591,2985,1814.15,3103.15,Solid,1814,3103,,,16,318,,371,,,16,0.000010,2800,0.00001500,750000000.00000,,,57000000000.00000,29000000000.00000,74000000000.00000,0.28,,,3,1.36,18.1,,,4.1,3089,EU231-129-2,,,,RTECSLW8600000,,d,3,4,[Ar]3d104s24p1,Silver,,CAS7440-20-2,CID23952,Gmelin16304,,Conductor,1800000,0.00000,0.05,,,0.00000,0.0000000,0.0002630,0.00000300000000000000,0.00000400000000000000,0.00064,0.0026,0.00000,,0.000000,0.000000,,P63/mmc,194,Inf,Inf,,2D3/2,27.2,0.025,4,3
Seaborgium,Sg,106,266,,,,,,,,,,,,,,,,,,,,,,,,,,,,6,,,,,,,,,,,,,d,6,7,[Rn]5f107s2,,,CAS54038-81-2,,,,,,,,,,,,,,0,0,0,0,0,,,,,,6984,10008,AlphaEmission,5,,,7,6
Selenium,Se,34,78.96,4819,494.15,958.15,Solid,494,958,,1766,5.4,26,,,,,0.52,,3990,0.00001600,736000000.000000,2000000,,8300000000.00000,3700000000.00000,10000000000,0.33,1.000895,3350,6,2.55,195,,,6.1,2658,EU231-957-4,0,2,0,,,p,16,4,[Rn]5f146d77s2,Gray,,CAS7782-49-2,CID107674,Gmelin8872,NSC605850,,,,,Diamagnetic,,-0,-0.000000,-0.000019,0.00000300000000000000,,0.0013,0.00000500000000000000,0.00000,0.00000500000000000000,0.000000,0.000000,0.00000,P121/c1,14,Inf,Inf,,3P2,11.7,0.0056,4,16
Silicon,Si,14,28.0855,2330,1687.15,3173.15,Solid,1687,3173,,,50.2,359,-9055,129.1,,,150,0.00000,2570,0.00001200,,6500000,,100000000000,,47000000000.00000,,,2200,4,1.9,133.6,423.15,,4.1,1346,EU231-130-8,0,1,0,RTECSMD5070000,,p,14,3,[Xe]4f145d106s1,Gray,,CAS7440-21-3,CID5461123,Gmelin61188,,Semiconductor,1000,0.001,,Diamagnetic,,-0.00000,-0.000000,-0.000004,0.07,0.09,14,27,0.0001,0.026,0.000000,0.000000,0.00000,Fd_3m,227,Inf,Inf,,3,171,0.00020000000000000001,3,14
Silver,Ag,47,107.8682,10490,1234.93,2435.15,Solid,1234.93,2435,,,11.3,255,,160,,,430,0.000019,9320,0.00001000,24500000,2500000,251000000.000000,100000000000,30000000000,83000000000.00000,0.37,,2600,2,1.93,125.6,,,,,EU231-131-3,0,1,0,,Argentum,d,11,5,[Xe]4f136s2,Silver,,CAS7440-22-4,CID104755,Gmelin1253,,Conductor,62000000.00000,0.00000,,Diamagnetic,,-0.00000,-0.000000,-0.000024,0,0,0.00001,0.00001,0,,0.000000,0.000000,0.000000,Fm_3m,225,Inf,Inf,,2S1/2,63.6,0.02,5,11
Sodium,Na,11,22.98977,968,370.87,1156.15,Solid,370.87,1156,20700000,2573,2.6,97.7,,705,,,140,0.00007,927,0.0000240,690000,500000,,6300000000.00000,3300000000.00000,10000000000,,,3200,1,0.93,52.8,388.15,277.15,4.3,1428,EU231-132-9,3,3,2,,Natrium,s,1,3,[Ne]3s23p4,Silver,,CAS7440-23-5,CID923,Gmelin563,,Conductor,21000000.00000,0.00000,,Paramagnetic,,0.00000,0.000000,0.00001,0.002,0.004,0.55,2.3,1.1,0.14,0.00000,0.000000,0.000000,Im_3m,229,Inf,Inf,,2S1/2,0.53,0.00069999999999999999,3,1
Strontium,Sr,38,87.62,2630,1050.15,1655.15,Solid,1050,1655,,,8,137,,,,,35,0.000023,6980,0.00003300,,1500000,,,6100000000.00000,,0.28,,,2,0.95,5.03,,,4.2,1383,EU231-133-4,,,,,,s,2,5,[Rn]5f146d107s27p3,Silver,,CAS7440-24-6,CID104798,Gmelin16302,,Conductor,7700000,0.00000,,Paramagnetic,,-0.00000,-0.000000,-0.000007,0.00000400000000000000,0.00000500000000000000,0.00087,0.036,0.00081,0.00046,0.000000,0.000000,,Fm_3m,225,Inf,Inf,,1,1.2,0.00050000000000000001,5,2
Sulfur,S,16,32.065,1960,388.36,717.87,Solid,388.36,717.87,,1314,1.73,9.8,,127,,,0.205,,1819,0.0000160,,2000000,,7700000000.00000,,,,1.001111,,6,2.58,200,,,,,,,,,RTECSOF7525000,Sulphur,p,16,3,[Xe]4f145d106s26p2,Yellow,,CAS7704-34-9,,,,Insulator,0,1000000000000000,,Diamagnetic,,-0.00000,-0.000000,-0.000012,0.05,0.04,4,0.042,0.093,0.2,0.00000,0.000000,0.00000,Fddd,70,Inf,Inf,,3P2,0.52,0.00055,3,16
Tantalum,Ta,73,180.9479,16650,3290.15,5731.15,Solid,3290,5731,,,36,735,,,,,57,0.00001,15000,0.000011000,800000000,6500000,873000000.000000,200000000000,69000000000.00000,186000000000.000000,0.34,,3400,5,1.5,31,,,4.1,3089,EU231-135-5,,,,,,d,5,6,[Rn]5f146d67s2,Gray,,CAS7440-25-7,CID23956,Gmelin16312,,Conductor,7700000,0.00000,4.47,,,0.000000,0.0000000,0.0001780,0,,0.00000200000000000000,0.00017,0,,0,0.000000,,Im_3m,229,Inf,Inf,,4F3/2,20.5,0.0041,6,5
Technetium,Tc,43,98,11500,2430.15,4538.15,Solid,2430,4538,,,23,550,,182,,,51,,,0.0000090,,,,,,,,,,7,1.9,53,,,,,,,,,,,d,7,5,[Xe]4f76s2,Silver,,CAS7440-26-8,,,,Conductor,5000000,0,7.8,,,0.000000,0.0000000,0.0003930,,0,0,0,0,0,0.000000,0.000000,,P63/mmc,194,129944800000000.0000000000,189870800000000.0000000000,BetaDecay,6S5/2,22,,5,7
Tellurium,Te,52,127.6,6240,722.66,1261.15,Solid,722.66,1261,4898000,,17.5,48,,520.33,,,3,,5700,0.00002000,180000000.00000,2250000,,65000000000.00000,16000000000.00000,43000000000.00000,,1.000991,2610,6,2.1,190.2,613.15,,6.1,2811,EU236-813-4,0,2,0,RTECSCF2300000,,p,16,5,[Ne]3s23p6,Silver,,CAS13494-80-9,CID6327182,Gmelin1153,NSC8956,Semiconductor,10000,0.0001,,Diamagnetic,,-0.00000,-0.000000,-0.000024,0.00000100000000000000,,0.00021,0.00000,,,0.000000,0.000000,0.000000,P3121,152,Inf,Inf,,3P2,5.4,0.0013,5,16
Terbium,Tb,65,158.92534,8219,1629.15,3503.15,Solid,1629,3503,,,10.8,295,,,,230,11,0.000010,7650,0.00001900,677000000.000000,,863000000.000000,38700000000.000000,22000000000.00000,56000000000.00000,0.26,,2620,3,,50,,,,,EU231-137-6,,,,,,f,,6,[Rn]5f76d17s2,Silver,,CAS7440-27-9,CID23958,Gmelin16311,,Conductor,830000,0.00000,,Paramagnetic,222,0.000014,0.0000020000,0.1117780,0,0,0.00000,0.00009,0.00000,,0.000000,,,P63/mmc,194,Inf,Inf,,6H15/2,23,0.009,8.5,11
Thallium,Tl,81,204.3833,11850,577.15,1746.15,Solid,577,1746,227000,,4.2,165,,5193.1,,,46,0.000030,11220,0.000017000,26400000,1200000,,43000000000.00000,2800000000.00000,8000000000,0.45,,818,3,1.62,19.2,,,,1707,EU231-138-1,,,,RTECSMH6520000,,p,13,6,2,Silver,,CAS7440-28-0,CID105005,Gmelin16308,,Conductor,6700000,0.00000,2.38,Diamagnetic,,-0,-0.000000,-0.000036,0,0,0.00001,0.00005,0,,0.000000,0.000000,0.000000,P63/mmc,194,Inf,Inf,,2P1/2,3.4,0.00059999999999999995,6,13
Thorium,Th,90,232.0381,11724,2023.15,5093.15,Solid,2023,5093,,,16,530,,132,,,54,0.00001,,0.000020000,400000000,3000000,350000000.00000,54000000000.00000,31000000000.00000,79000000000.00000,0.27,,2490,4,1.3,,403.15,,7,2975,EU231-139-7,,,,RTECSYO7175000,,f,,7,[Xe]4f145d46s2,Silver,,CAS7440-29-1,CID23960,Gmelin16314,,Conductor,6700000,0.00000,1.38,,,0.00000,0.000000,0.000062,0,0,0.00000,0.00059999999999999995,0,0,,,,Fm_3m,225,443452400000000000.0000000000,639788900000000000.0000000000,AlphaEmission,3F2,7.4,0.001,9.5,4
Thulium,Tm,69,168.93421,9321,1818.15,2223.15,Solid,1818,2223,,,16.8,250,,,,56,17,0.000013,8560,0.00001800,471000000.000000,,520000000.00000,45000000000.00000,31000000000.00000,74000000000.00000,0.21,,,3,1.25,50,,,4.1,3089,EU231-140-2,,,,,,f,,6,[Rn]5f147s2,Silver,,CAS7440-30-4,CID23961,Gmelin16307,,Conductor,1400000,0.00000100000000000000,,Paramagnetic,25,0.000002,0.000000000,0.0185490,0,0,0.00000,0.00005,0,,0.000000,,,P63/mmc,194,Inf,Inf,,2F7/2,105,0.025,8.5,15
Tin,Sn,50,118.71,7310,505.08,2875.15,Solid,505.08,2875,,,7,290,,769.7,,,67,0.00002,6990,0.00001600,51000000.00000,1500000,,58000000000.00000,18000000000.00000,50000000000,0.36,,2500,4,1.96,107.3,903.15,,,,EU231-141-8,3,1,3,RTECSTH3500000,Stannum,p,14,5,[Ne]3s23p3,Silver,,CAS7440-31-5,CID5352426,Gmelin16300,,Conductor,9100000,0.00000,3.72,Paramagnetic,,-0.00000,-0.000000,-0.000023,0,0.00000100000000000000,0.00012,0.00022,0,0.00002000000000000000,0.000000,0.000000,0.000000,I41/amd,141,Inf,Inf,,3,0.63,0.00020000000000000001,5,14
Titanium,Ti,22,47.867,4507,1941.15,3560.15,Solid,1941,3560,,,18.7,425,,99.1,,,22,0.00001,4110,0.00001100,716000000.000000,6000000,970000000.00000,110000000000.00000,44000000000.00000,116000000000.000000,0.32,,4140,4,1.54,7.6,523.15,,4.2,2546,EU231-142-3,1,1,2,,,d,4,4,[Rn]5f26d17s2,Silver,,CAS7440-32-6,CID114942,Gmelin16313,,Conductor,2500000,0,0.4,Paramagnetic,,0.000000,0.0000000,0.0001810,0.00029999999999999997,0.00040000000000000002,0.054,0.66,0,,0.000000,0.000000,,P63/mmc,194,Inf,Inf,,3F2,6.1,0.0044,4,4
Tungsten,W,74,183.84,19250,3695.15,5828.15,Solid,3695,5828,,,35,800,,207,,,170,0.00001,17600,0.00001000,2570000000.000000,7500000,3430000000.000000,310000000000.00000,161000000000.000000,411000000000.000000,0.28,,5174,6,2.36,78.6,,,4.1,3089,EU231-143-9,2,1,1,,Wolfram,d,6,6,[Kr]4d105s25p3,Gray,,CAS7440-33-7,CID23964,Gmelin16317,,Conductor,20000000,0,0.015,Paramagnetic,,0.00000,0.000000,0.000075,0,0,0.00001,0.00011,0.00000,,0.000000,0.000000,,Im_3m,229,Inf,Inf,,5,18.4,0.0036,6,6
Ununbium,Uub,112,285,,,,,,,,,,,,,,,,,,,,,,,,,,,,,,,,,,,,,,,,,d,12,7,[Rn]5f146d57s2,,,CAS54084-26-3,,,,,,,,,,,,,,0,0,0,0,0,,,,,,40,58.3,AlphaEmission,1,,,7,12
Ununhexium,Uuh,116,292,,,,,,,,,,,,,,,,,,,,,,,,,,,,,,,,,,,,,,,,,p,16,7,[Rn]5f146d107s27p1,,,CAS54100-71-9,,,,,,,,,,,,,,0,0,0,0,0,,,,,,0.12,0.173,AlphaEmission,3P2,,,7,16
Ununoctium,Uuo,118,294,,,,,,,,,,,,,,,,,,,,,,,,,,,,,,,,,,,,,,,,,p,18,7,[Rn]5f146d107s27p4,,,CAS54144-19-3,,,,,,,,,,,,,,0,0,0,0,0,,,,,,0.005,0.007,AlphaEmission,1,,,7,18
Ununpentium,Uup,115,288,,,,,,,11700000,,,,,429,,,,,,,,,,,,,,,,,,,,,,,,,,,RTECSNN1575000,,p,15,7,[Kr]4d105s25p5,,,CAS54085-64-2,,,,,,,,,,,,,,0,0,0,0,0,,,,,,1,1.5,AlphaEmission,4S3/2,,,7,15
Ununquadium,Uuq,114,289,,,,,,,,,,,,,,,,,,,,,,,,,,,,,,,,,,,,,,,,,p,14,7,[Rn]5f146d97s1,,,CAS54085-16-4,,,,,,,,,,,,,,0,0,0,0,0,,,,,,1.33,2,AlphaEmission,3,,,7,14
Ununseptium,Uus,117,,,,,,,,,,,,,205,,,,,,,,,,,,,,,,,,,,,,,,,,,RTECSCQ8370000,,p,17,7,[Xe]6s2,,,CAS87658-56-8,,,,,,,,,,,,,,0,0,0,0,0,,,,,,0.05,0.072,,2P3/2,,,7,17
Ununtrium,Uut,113,284,,,,,,,,,,,,217,,,,,,,,,,,,,,,,,,,,,,,,,,,RTECSXP7320000,,p,13,7,[Kr]4d105s25p2,,,CAS54084-70-7,,,,,,,,,,,,,,0,0,0,0,0,,,,,,20,28.3,AlphaEmission,2P1/2,,,7,13
Uranium,U,92,238.02891,19050,1408.15,4200.15,Solid,1408,4200,,,14,420,,131,,,27,0.000014,17300,0.00001200,2400000000.00000,6000000,1960000000.000000,100000000000,111000000000.000000,208000000000.000000,0.23,,3155,6,1.38,,,,7,2979,EU231-170-6,,,,,,f,,7,[Xe]4f145d76s2,Silver,,CAS7440-61-1,CID23989,Gmelin16315,,Conductor,3600000,0.00000,0.68,,,0.000000,0.0000000,0.0004100,0,0,0.00000,0.00018,0.00000,0,,,0.000000,Cmcm,63,141015340000000000.00000000000,203426692000000000.000000000000,AlphaEmission,5L6,7.57,0.00050000000000000001,9.5,6
Vanadium,V,23,50.9415,6110,2183.15,3680.15,Solid,2183,3680,27200000,,22.8,453,,321.2,,,31,0.00001,5500,0.00000800,628000000.000000,7000000,628000000.000000,160000000000.00000,47000000000.00000,128000000000.000000,0.37,,4560,5,1.63,50.6,,,4.1,3089,EU231-171-1,1,2,0,RTECSVS7700000,,d,5,4,[Ar]3d104s24p4,Silver,,CAS7440-62-2,CID23990,Gmelin49047,,Conductor,5000000,0,5.4,,,0.000000,0.0000000,0.0003840,0.0001,0.00004000000000000000,0.0061,0.019,0.00000,0.00000300000000000000,0.000000,0.000000,,Im_3m,229,Inf,Inf,,4F3/2,5.06,0.0033,4,5
Xenon,Xe,54,131.293,5.9,161.35,165.15,Gas,161.3,165.1,,289.77,2.3,12.64,,567,1/?,,0.00565,,,0.0223,,,,,,,,1.000702,1090,6,2.6,0,,,2.2,2591,EU231-172-7,,,,,,p,18,5,[Ar]3d14s2,Colorless,Monoatomic,CAS7440-63-3,CID23991,Gmelin1125,,,,,,Diamagnetic,,-0.00000,-0.000000,-0.000000,0.00000100000000000000,,,0,0,,0.000000,0.00000,0.000000,Fm_3m,225,Inf,Inf,,1,25,0.0083,5,18
Ytterbium,Yb,70,173.04,6570,1092.15,1469.15,Solid,1092,1469,,,7.7,160,,240,,,39,0.000026,6210,0.00002600,343000000.000000,,206000000.000000,31000000000.00000,9900000000.00000,24000000000.00000,0.21,,1590,3,,50,,,,,EU231-173-2,,,,RTECSVI9069000,,f,,6,[Kr]4d85s1,Silver,,CAS7440-64-4,CID23992,Gmelin16014,,Conductor,3600000,0.00000,,,,0.00000,0.000000,0.000039,0,0,0.00002,0.00028,0,,0.000000,,,Fm_3m,225,Inf,Inf,,1,35,0.0076,8.5,16
Yttrium,Y,39,88.90585,4472,1799.15,3618.15,Solid,1799,3618,,,11.4,380,,192,,,17,0.000011,4240,0.00002000,589000000.000000,,,41000000000.00000,26000000000.00000,64000000000.00000,0.24,,3300,3,1.22,29.6,,,4.1,3089,EU231-174-8,2,,,RTECSFK4850000,,d,3,5,[Xe]4f15d16s2,Silver,,CAS7440-65-5,CID23993,Gmelin16319,,Conductor,1800000,0.00000,1.3,,,0.000000,0.0000000,0.0002980,0.00000100000000000000,0.00000100000000000000,0.00019,0.0029,0.00000,,0.000000,0.000000,,P63/mmc,194,Inf,Inf,,2D3/2,1.28,0.00059999999999999995,5,3
Zinc,Zn,30,65.409,7140,692.68,1180.15,Solid,692.68,1180,,,7.35,119,,,,,120,0.000030,6570,0.0000090,412000000.000000,2500000,,70000000000,43000000000.00000,108000000000.000000,0.25,1.00205,3700,2,1.65,0,733.15,,4.3,1436,EU231-175-3,0,2,0,,,d,12,4,[Rn]5f147s27p1,SlateGray,,CAS7440-66-6,CID23994,Gmelin16321,,Conductor,17000000.00000,0.00000,0.85,Diamagnetic,,-0.000000,-0.000000,-0.000016,0.00003000000000000000,0.00020000000000000001,0.018,0.0078,0,0.0033,0.000000,0.000000,0.000000,P63/mmc,194,Inf,Inf,,1,1.1,0.00055,4,12
Zirconium,Zr,40,91.224,6511,2128.15,4682.15,Solid,2128,4682,,,21,580,,193,,,23,0.00001,5800,0.00001400,650000000.00000,5000000,903000000.000000,,33000000000.00000,68000000000.00000,0.34,,3800,4,1.33,41.1,,,4.2,2008,EU231-176-9,1,1,0,,,d,4,5,[Xe]4f36s2,Silver,,CAS7440-67-7,CID23995,Gmelin16322,,Conductor,2400000,0.00000,0.61,Paramagnetic,,0.000000,0.0000000,0.0001080,0.00000500000000000000,0.00000400000000000000,0.00066,0.013,0.00000,0.00000500000000000000,0.000000,0.000000,,P63/mmc,194,Inf,Inf,,3F2,0.184,0.00066,5,4
,,,,,,,,,,,,,,,,,,,,,,,,,,,,,,,,,,,,,,,,,,,,,,,,,,,,,,,,,,,,,,,,,,,,,,,,,,,,,,,,,
,,,,,,,,,,,,,,,,,,,,,,,,,,,,,,,,,,,,,,,,,,,,,,,,,,,,,,,,,,,,,,,,,,,,,,,,,,,,,,,,,
